Repository: prateek-malhotra/Active-learning---Oragnic-Solar-Cells---ACS-AMI

Structural flexibility of organic semiconductors offers vast search space, and many potential candidates (donor and acceptor) for organic solar cells (OSCs) are yet to be discovered. Machine learning is extensively used for material discovery but performs poorly on extrapolation tasks with small training datasets. Active learning techniques can guide experimentalists to extrapolate and find the most promising D:A combination in a significantly small number of experiments. This study uses an active learning technique with a predictive random forest model to iteratively find the most optimal D:A combinations in the search space using various acquisition functions. Active learning results with five different acquisition functions (MM, MEI, MLI, MU, and UCB) are compared. Results reveal that acquisition functions that combine exploitation and exploration (MEI, MLI, and UCB) perform far better than purely exploiting (MM) and purely exploring (MU) acquisition functions. Interestingly, the proposed model can overcome the bottleneck of extrapolating small training datasets and find most promising D:A combinations in relatively fewer experiments.

File: Data and code main/active learning complete dataset with smiles and canonical smiles.csv (part 1 of 4)
Donor,Acceptor,Donor Smiles,Acceptor Smiles,Donor_can_smiles,Acceptor_can_smiles,PCE
D-0F,C8-ITIC,CCC(CCCC)CC(S1)=CC=C1C2=C(C=C(C3=CC=C(C(S4)=C5C(C(C6=C(CC(CCCC)CC)SC(CC(CCCC)CC)=C6C5=O)=O)=C4C7=CC=CS7)S3)S8)C8=C(C9=CC=C(CC(CCCC)CC)S9)C%10=C2SC=C%10,O=C(C1=CC=CC=C1C/2=C(C#N)/C#N)C2=C/C3=CC4=C(C(C(CCCCCCCC)(CCCCCCCC)C5=CC(C(SC6=C7SC(/C=C8C(C(C=CC=C9)=C9C\8=C(C#N)\C#N)=O)=C6)=C7C%10(CCCCCCCC)CCCCCCCC)=C%10C=C5%11)=C%11S4)S3,CCCCC(Cc1ccc(s1)c1c2cc(sc2c(c2c1scc2)c1ccc(s1)CC(CCCC)CC)c1ccc(s1)c1sc(c2c1C(=O)c1c(C2=O)c(sc1CC(CCCC)CC)CC(CCCC)CC)c1cccs1)CC,CCCCCCCCC1(CCCCCCCC)c2cc3c4sc5c(c4C(c3cc2c2c1c1sc(cc1s2)/C=C/1\C(=O)c2c(C1=C(C#N)C#N)cccc2)(CCCCCCCC)CCCCCCCC)sc(c5)/C=C/1\C(=O)c2c(C1=C(C#N)C#N)cccc2,11.6
D-2F,C8-ITIC,CCC(CCCC)CC(S1)=CC=C1C2=C(C=C(C3=C(F)C=C(C(S4)=C5C(C(C6=C(CC(CCCC)CC)SC(CC(CCCC)CC)=C6C5=O)=O)=C4C7=CC(F)=CS7)S3)S8)C8=C(C9=CC=C(CC(CCCC)CC)S9)C%10=C2SC=C%10,O=C(C1=CC=CC=C1C/2=C(C#N)/C#N)C2=C/C3=CC4=C(C(C(CCCCCCCC)(CCCCCCCC)C5=CC(C(SC6=C7SC(/C=C8C(C(C=CC=C9)=C9C\8=C(C#N)\C#N)=O)=C6)=C7C%10(CCCCCCCC)CCCCCCCC)=C%10C=C5%11)=C%11S4)S3,CCCCC(Cc1ccc(s1)c1c2cc(sc2c(c2c1scc2)c1ccc(s1)CC(CCCC)CC)c1sc(cc1F)c1sc(c2c1C(=O)c1c(C2=O)c(sc1CC(CCCC)CC)CC(CCCC)CC)c1scc(c1)F)CC,CCCCCCCCC1(CCCCCCCC)c2cc3c4sc5c(c4C(c3cc2c2c1c1sc(cc1s2)/C=C/1\C(=O)c2c(C1=C(C#N)C#N)cccc2)(CCCCCCCC)CCCCCCCC)sc(c5)/C=C/1\C(=O)c2c(C1=C(C#N)C#N)cccc2,12.2
D-4F,C8-ITIC,CCC(CCCC)CC(S1)=CC=C1C2=C(C(F)=C(C3=C(F)C=C(C(S4)=C5C(C(C6=C(CC(CCCC)CC)SC(CC(CCCC)CC)=C6C5=O)=O)=C4C7=CC(F)=CS7)S3)S8)C8=C(C9=CC=C(CC(CCCC)CC)S9)C%10=C2SC=C%10F,O=C(C1=CC=CC=C1C/2=C(C#N)/C#N)C2=C/C3=CC4=C(C(C(CCCCCCCC)(CCCCCCCC)C5=CC(C(SC6=C7SC(/C=C8C(C(C=CC=C9)=C9C\8=C(C#N)\C#N)=O)=C6)=C7C%10(CCCCCCCC)CCCCCCCC)=C%10C=C5%11)=C%11S4)S3,CCCCC(Cc1ccc(s1)c1c2sc(c(c2c(c2c1c(F)cs2)c1ccc(s1)CC(CCCC)CC)F)c1sc(cc1F)c1sc(c2c1C(=O)c1c(C2=O)c(sc1CC(CCCC)CC)CC(CCCC)CC)c1scc(c1)F)CC,CCCCCCCCC1(CCCCCCCC)c2cc3c4sc5c(c4C(c3cc2c2c1c1sc(cc1s2)/C=C/1\C(=O)c2c(C1=C(C#N)C#N)cccc2)(CCCCCCCC)CCCCCCCC)sc(c5)/C=C/1\C(=O)c2c(C1=C(C#N)C#N)cccc2,8.8
D-0F,ITIC,CCC(CCCC)CC(S1)=CC=C1C2=C(C=C(C3=CC=C(C(S4)=C5C(C(C6=C(CC(CCCC)CC)SC(CC(CCCC)CC)=C6C5=O)=O)=C4C7=CC=CS7)S3)S8)C8=C(C9=CC=C(CC(CCCC)CC)S9)C%10=C2SC=C%10,O=C(C(C=CC=C1)=C1C/2=C(C#N)\C#N)C2=C/C3=CC(SC4=C5C(C6=CC=C(CCCCCC)C=C6)(C7=CC=C(CCCCCC)C=C7)C8=C4C=C(C(C9=CC=C(CCCCCC)C=C9)(C%10=CC=C(CCCCCC)C=C%10)C%11=C%12SC%13=C%11SC(/C=C%14C(C(C=CC=C%15)=C%15C/%14=C(C#N)\C#N)=O)=C%13)C%12=C8)=C5S3,CCCCC(Cc1ccc(s1)c1c2cc(sc2c(c2c1scc2)c1ccc(s1)CC(CCCC)CC)c1ccc(s1)c1sc(c2c1C(=O)c1c(C2=O)c(sc1CC(CCCC)CC)CC(CCCC)CC)c1cccs1)CC,CCCCCCc1ccc(cc1)C1(c2ccc(cc2)CCCCCC)c2cc3c4sc5c(c4C(c3cc2c2c1c1sc(cc1s2)/C=C/1\C(=O)c2c(C1=C(C#N)C#N)cccc2)(c1ccc(cc1)CCCCCC)c1ccc(cc1)CCCCCC)sc(c5)/C=C\1/C(=O)c2c(C1=C(C#N)C#N)cccc2,8
D-2F,ITIC,CCC(CCCC)CC(S1)=CC=C1C2=C(C=C(C3=C(F)C=C(C(S4)=C5C(C(C6=C(CC(CCCC)CC)SC(CC(CCCC)CC)=C6C5=O)=O)=C4C7=CC(F)=CS7)S3)S8)C8=C(C9=CC=C(CC(CCCC)CC)S9)C%10=C2SC=C%10,O=C(C(C=CC=C1)=C1C/2=C(C#N)\C#N)C2=C/C3=CC(SC4=C5C(C6=CC=C(CCCCCC)C=C6)(C7=CC=C(CCCCCC)C=C7)C8=C4C=C(C(C9=CC=C(CCCCCC)C=C9)(C%10=CC=C(CCCCCC)C=C%10)C%11=C%12SC%13=C%11SC(/C=C%14C(C(C=CC=C%15)=C%15C/%14=C(C#N)\C#N)=O)=C%13)C%12=C8)=C5S3,CCCCC(Cc1ccc(s1)c1c2cc(sc2c(c2c1scc2)c1ccc(s1)CC(CCCC)CC)c1sc(cc1F)c1sc(c2c1C(=O)c1c(C2=O)c(sc1CC(CCCC)CC)CC(CCCC)CC)c1scc(c1)F)CC,CCCCCCc1ccc(cc1)C1(c2ccc(cc2)CCCCCC)c2cc3c4sc5c(c4C(c3cc2c2c1c1sc(cc1s2)/C=C/1\C(=O)c2c(C1=C(C#N)C#N)cccc2)(c1ccc(cc1)CCCCCC)c1ccc(cc1)CCCCCC)sc(c5)/C=C\1/C(=O)c2c(C1=C(C#N)C#N)cccc2,8.9
D-4F,ITIC,CCC(CCCC)CC(S1)=CC=C1C2=C(C(F)=C(C3=C(F)C=C(C(S4)=C5C(C(C6=C(CC(CCCC)CC)SC(CC(CCCC)CC)=C6C5=O)=O)=C4C7=CC(F)=CS7)S3)S8)C8=C(C9=CC=C(CC(CCCC)CC)S9)C%10=C2SC=C%10F,O=C(C(C=CC=C1)=C1C/2=C(C#N)\C#N)C2=C/C3=CC(SC4=C5C(C6=CC=C(CCCCCC)C=C6)(C7=CC=C(CCCCCC)C=C7)C8=C4C=C(C(C9=CC=C(CCCCCC)C=C9)(C%10=CC=C(CCCCCC)C=C%10)C%11=C%12SC%13=C%11SC(/C=C%14C(C(C=CC=C%15)=C%15C/%14=C(C#N)\C#N)=O)=C%13)C%12=C8)=C5S3,CCCCC(Cc1ccc(s1)c1c2sc(c(c2c(c2c1c(F)cs2)c1ccc(s1)CC(CCCC)CC)F)c1sc(cc1F)c1sc(c2c1C(=O)c1c(C2=O)c(sc1CC(CCCC)CC)CC(CCCC)CC)c1scc(c1)F)CC,CCCCCCc1ccc(cc1)C1(c2ccc(cc2)CCCCCC)c2cc3c4sc5c(c4C(c3cc2c2c1c1sc(cc1s2)/C=C/1\C(=O)c2c(C1=C(C#N)C#N)cccc2)(c1ccc(cc1)CCCCCC)c1ccc(cc1)CCCCCC)sc(c5)/C=C\1/C(=O)c2c(C1=C(C#N)C#N)cccc2,4.4
D-0F,IT-4F,CCC(CCCC)CC(S1)=CC=C1C2=C(C=C(C3=CC=C(C(S4)=C5C(C(C6=C(CC(CCCC)CC)SC(CC(CCCC)CC)=C6C5=O)=O)=C4C7=CC=CS7)S3)S8)C8=C(C9=CC=C(CC(CCCC)CC)S9)C%10=C2SC=C%10,O=C1C2=C(C=C(F)C(F)=C2)C(/C1=C/C3=CC(S4)=C(S3)C5=C4C6=CC(C(C7=CC=C(CCCCCC)C=C7)(C8=CC=C(CCCCCC)C=C8)C9=C%10SC%11=C9SC(/C=C%12/C(C(C=C(F)C(F)=C%13)=C%13C%12=O)=C(C#N)\C#N)=C%11)=C%10C=C6C5(C%14=CC=C(CCCCCC)C=C%14)C%15=CC=C(CCCCCC)C=C%15)=C(C#N)/C#N,CCCCC(Cc1ccc(s1)c1c2cc(sc2c(c2c1scc2)c1ccc(s1)CC(CCCC)CC)c1ccc(s1)c1sc(c2c1C(=O)c1c(C2=O)c(sc1CC(CCCC)CC)CC(CCCC)CC)c1cccs1)CC,CCCCCCc1ccc(cc1)C1(c2ccc(cc2)CCCCCC)c2cc3c4sc5c(c4C(c3cc2c2c1c1sc(cc1s2)/C=C\1/C(=C(C#N)C#N)c2c(C1=O)cc(c(c2)F)F)(c1ccc(cc1)CCCCCC)c1ccc(cc1)CCCCCC)sc(c5)/C=C\1/C(=C(C#N)C#N)c2c(C1=O)cc(c(c2)F)F,7.8
D-2F,IT-4F,CCC(CCCC)CC(S1)=CC=C1C2=C(C=C(C3=C(F)C=C(C(S4)=C5C(C(C6=C(CC(CCCC)CC)SC(CC(CCCC)CC)=C6C5=O)=O)=C4C7=CC(F)=CS7)S3)S8)C8=C(C9=CC=C(CC(CCCC)CC)S9)C%10=C2SC=C%10,O=C1C2=C(C=C(F)C(F)=C2)C(/C1=C/C3=CC(S4)=C(S3)C5=C4C6=CC(C(C7=CC=C(CCCCCC)C=C7)(C8=CC=C(CCCCCC)C=C8)C9=C%10SC%11=C9SC(/C=C%12/C(C(C=C(F)C(F)=C%13)=C%13C%12=O)=C(C#N)\C#N)=C%11)=C%10C=C6C5(C%14=CC=C(CCCCCC)C=C%14)C%15=CC=C(CCCCCC)C=C%15)=C(C#N)/C#N,CCCCC(Cc1ccc(s1)c1c2cc(sc2c(c2c1scc2)c1ccc(s1)CC(CCCC)CC)c1sc(cc1F)c1sc(c2c1C(=O)c1c(C2=O)c(sc1CC(CCCC)CC)CC(CCCC)CC)c1scc(c1)F)CC,CCCCCCc1ccc(cc1)C1(c2ccc(cc2)CCCCCC)c2cc3c4sc5c(c4C(c3cc2c2c1c1sc(cc1s2)/C=C\1/C(=C(C#N)C#N)c2c(C1=O)cc(c(c2)F)F)(c1ccc(cc1)CCCCCC)c1ccc(cc1)CCCCCC)sc(c5)/C=C\1/C(=C(C#N)C#N)c2c(C1=O)cc(c(c2)F)F,10.9
D-4F,IT-4F,CCC(CCCC)CC(S1)=CC=C1C2=C(C(F)=C(C3=C(F)C=C(C(S4)=C5C(C(C6=C(CC(CCCC)CC)SC(CC(CCCC)CC)=C6C5=O)=O)=C4C7=CC(F)=CS7)S3)S8)C8=C(C9=CC=C(CC(CCCC)CC)S9)C%10=C2SC=C%10F,O=C1C2=C(C=C(F)C(F)=C2)C(/C1=C/C3=CC(S4)=C(S3)C5=C4C6=CC(C(C7=CC=C(CCCCCC)C=C7)(C8=CC=C(CCCCCC)C=C8)C9=C%10SC%11=C9SC(/C=C%12/C(C(C=C(F)C(F)=C%13)=C%13C%12=O)=C(C#N)\C#N)=C%11)=C%10C=C6C5(C%14=CC=C(CCCCCC)C=C%14)C%15=CC=C(CCCCCC)C=C%15)=C(C#N)/C#N,CCCCC(Cc1ccc(s1)c1c2sc(c(c2c(c2c1c(F)cs2)c1ccc(s1)CC(CCCC)CC)F)c1sc(cc1F)c1sc(c2c1C(=O)c1c(C2=O)c(sc1CC(CCCC)CC)CC(CCCC)CC)c1scc(c1)F)CC,CCCCCCc1ccc(cc1)C1(c2ccc(cc2)CCCCCC)c2cc3c4sc5c(c4C(c3cc2c2c1c1sc(cc1s2)/C=C\1/C(=C(C#N)C#N)c2c(C1=O)cc(c(c2)F)F)(c1ccc(cc1)CCCCCC)c1ccc(cc1)CCCCCC)sc(c5)/C=C\1/C(=C(C#N)C#N)c2c(C1=O)cc(c(c2)F)F,9.9
PffBT4T-2DT,FBR,FC(C(F)=C(C1=NSN=C12)C3=CC(CC(CCCCCCCCCCCC)CCCCCCCCCC)=C(S3)C4=CC5=C(C=C(C)S5)S4)=C2C6=CC(CC(CCCCCCCCCCCC)CCCCCCCCCC)=C(C)S6,O=C(N1CC)/C(SC1=S)=C/C(C2=NSN=C23)=CC=C3C4=CC(C5(CCCCCCCCC)CCCCCCCCC)=C(C=C4)C6=C5C=C(C7=CC=C(/C=C(C(N8CC)=O)\SC8=S)C9=NSN=C97)C=C6,CCCCCCCCCCCCC(Cc1cc(sc1C)c1c(F)c(F)c(c2c1nsn2)c1sc(c(c1)CC(CCCCCCCCCCCC)CCCCCCCCCC)c1cc2c(s1)cc(s2)C)CCCCCCCCCC,CCCCCCCCCC1(CCCCCCCCC)c2cc(ccc2c2c1cc(cc2)c1ccc(c2c1nsn2)/C=C/1\SC(=S)N(C1=O)CC)c1ccc(c2c1nsn2)/C=C/1\SC(=S)N(C1=O)CC,7.8
PffBT4T-2DT,IDTBR,FC(C(F)=C(C1=NSN=C12)C3=CC(CC(CCCCCCCCCCCC)CCCCCCCCCC)=C(S3)C4=CC5=C(C=C(C)S5)S4)=C2C6=CC(CC(CCCCCCCCCCCC)CCCCCCCCCC)=C(C)S6,O=C(N1CC)/C(SC1=S)=C/C(C2=NSN=C23)=CC=C3C4=CC(C(CCCCCCCCC)(CCCCCCCCC)C5=C6)=C(S4)C5=CC(C7(CCCCCCCCC)CCCCCCCCC)=C6C8=C7C=C(S8)C9=CC=C(/C=C(C(N%10CC)=O)\SC%10=S)C%11=NSN=C%119,CCCCCCCCCCCCC(Cc1cc(sc1C)c1c(F)c(F)c(c2c1nsn2)c1sc(c(c1)CC(CCCCCCCCCCCC)CCCCCCCCCC)c1cc2c(s1)cc(s2)C)CCCCCCCCCC,CCCCCCCCCC1(CCCCCCCCC)c2cc3c4sc(cc4C(c3cc2c2c1cc(s2)c1ccc(c2c1nsn2)/C=C/1\SC(=S)N(C1=O)CC)(CCCCCCCCC)CCCCCCCCC)c1ccc(c2c1nsn2)/C=C/1\SC(=S)N(C1=O)CC,9.95
PBDB-T,Y1,CC1=CC=C(C2=C(C(C3=C(CC(CC)CCCC)SC(CC(CC)CCCC)=C3C4=O)=O)C4=C(S2)C(S5)=CC=C5C6=CC7=C(S6)C(C8=CC=C(CC(CC)CCCC)S8)=C9C(SC(C)=C9)=C7C%10=CC=C(CC(CC)CCCC)S%10)S1,CCC(CN1N=C2C3=C(C4=C(C2=N1)C5=C(C6=C(S5)C=C(/C=C7/C(C8=C(C7=O)C=CC=C8)=C(C#N)\C#N)S6)N4CC(CC)CCCC)N(CC(CC)CCCC)C9=C3SC%10=C9SC(/C=C%11/C(C%12=C(C%11=O)C=CC=C%12)=C(C#N)\C#N)=C%10)CCCC,CCCCC(Cc1ccc(s1)c1c2cc(sc2c(c2c1sc(c2)C)c1ccc(s1)CC(CCCC)CC)c1ccc(s1)c1sc(c2c1C(=O)c1c(C2=O)c(sc1CC(CCCC)CC)CC(CCCC)CC)c1ccc(s1)C)CC,CCCCC(Cn1c2c(c3c1c1sc(cc1s3)/C=C/1\C(=O)c3c(C1=C(C#N)C#N)cccc3)c1nn(nc1c1c2n(CC(CCCC)CC)c2c1sc1c2sc(c1)/C=C/1\C(=O)c2c(C1=C(C#N)C#N)cccc2)CC(CCCC)CC)CC,13.42
PBDB-T,Y2,CC1=CC=C(C2=C(C(C3=C(CC(CC)CCCC)SC(CC(CC)CCCC)=C3C4=O)=O)C4=C(S2)C(S5)=CC=C5C6=CC7=C(S6)C(C8=CC=C(CC(CC)CCCC)S8)=C9C(SC(C)=C9)=C7C%10=CC=C(CC(CC)CCCC)S%10)S1,CCC(CN1N=C2C3=C(C4=C(C2=N1)C5=C(C6=C(S5)C=C(/C=C7/C(C8=CSC=C8C7=O)=C(C#N)\C#N)S6)N4CC(CC)CCCC)N(CC(CC)CCCC)C9=C3SC%10=C9SC(/C=C%11/C(C%12=CSC=C%12C%11=O)=C(C#N)\C#N)=C%10)CCCC,CCCCC(Cc1ccc(s1)c1c2cc(sc2c(c2c1sc(c2)C)c1ccc(s1)CC(CCCC)CC)c1ccc(s1)c1sc(c2c1C(=O)c1c(C2=O)c(sc1CC(CCCC)CC)CC(CCCC)CC)c1ccc(s1)C)CC,CCCCC(Cn1c2c(c3c1c1c(c4c3nn(n4)CC(CCCC)CC)c3c(n1CC(CCCC)CC)c1c(s3)cc(s1)/C=C\1/C(=C(C#N)C#N)c3c(C1=O)csc3)sc1c2sc(c1)/C=C\1/C(=C(C#N)C#N)c2c(C1=O)csc2)CC,13.4
P3TEA,SF-PDI2,CC1=CC=C(C2=C(F)C(F)=C(C3=CC=C(S3)C4=C(C(CCCCCC)CCCCCCC)C=C(C5=C(C(OC(CCCCCCCCCC)CCCCCCCC)=O)C=C(C6=C(F)C(F)=C(C7=CC(C(OC(CCCCCCCCCC)CCCCCCCC)=O)=C(C8=CC(C(CCCCCC)CCCCCCC)=C(C)S8)S7)C9=NSN=C69)S5)S4)C%10=NSN=C%102)S1,CCCCCCC(N1C(C2=C3C(C4=CC=C3C1=O)=C(C=C2)C5=C(C4=CC=C6C(N(C(CCCCCC)CCCCCC)C7=O)=O)C6=C7C=C5C8=CC(C9(C%10=C%11C=CC=C%10)C%12=C%11C=CC=C%12)=C(C%13=C9C=C(C=C%13)C%14=CC%15=C%16C(C%17=CC=C%16C(N(C(CCCCCC)CCCCCC)C%15=O)=O)=C%14C%18=C%19C%17=CC=C%20C%19=C(C(N(C(CCCCCC)CCCCCC)C%20=O)=O)C=C%18)C=C8)=O)CCCCCC,CCCCCCCCCCC(OC(=O)c1cc(sc1c1cc(c(s1)c1ccc(s1)c1c(F)c(F)c(c2c1nsn2)c1ccc(s1)C)C(CCCCCCC)CCCCCC)c1c(F)c(F)c(c2c1nsn2)c1cc(c(s1)c1cc(c(s1)C)C(CCCCCCC)CCCCCC)C(=O)OC(CCCCCCCCCC)CCCCCCCC)CCCCCCCC,CCCCCCC(n1c(=O)c2cc(c3ccc4c(c3)C3(c5c4ccc(c5)c4cc5c(=O)n(C(CCCCCC)CCCCCC)c(=O)c6c5c5c4c4ccc7c8c4c(c5cc6)ccc8c(=O)n(c7=O)C(CCCCCC)CCCCCC)c4ccccc4c4c3cccc4)c3c4c2c(c1=O)ccc4c1c2c3ccc3c2c(cc1)c(=O)n(c3=O)C(CCCCCC)CCCCCC)CCCCCC,9.5
PM6,Y11,FC1=C(CC(CC)CCCC)SC(C2=C(SC(C)=C3)C3=C(C4=CC(F)=C(CC(CC)CCCC)S4)C5=C2C=C(C6=CC=C(C7=C8C(C(C9=C(CC(CC)CCCC)SC(CC(CC)CCCC)=C9C8=O)=O)=C(C%10=CC=C(C)S%10)S7)S6)S5)=C1,CCC(CN1N=C2C3=C(C4=C(C2=N1)C5=C(C6=C(S5)C=C(/C=C7/C(C8=C(C7=O)C=C(F)C(F)=C8)=C(C#N)\C#N)S6)N4CC(CC)CCCC)N(CC(CC)CCCC)C9=C3SC%10=C9SC(/C=C%11/C(C%12=C(C%11=O)C=C(F)C(F)=C%12)=C(C#N)\C#N)=C%10)CCCC,CCCCC(Cc1sc(c2c1C(=O)c1c(sc(c1C2=O)c1ccc(s1)C)c1ccc(s1)c1sc2c(c1)c(c1cc(c(s1)CC(CCCC)CC)F)c1c(c2c2cc(c(s2)CC(CCCC)CC)F)cc(s1)C)CC(CCCC)CC)CC,CCCCC(Cn1c2c(c3c1c1c(c4c3nn(n4)CC(CCCC)CC)c3c(n1CC(CCCC)CC)c1c(s3)cc(s1)/C=C\1/C(=C(C#N)C#N)c3c(C1=O)cc(c(c3)F)F)sc1c2sc(c1)/C=C\1/C(=C(C#N)C#N)c2c(C1=O)cc(c(c2)F)F)CC,13.8
PM6,IDST-4F,FC1=C(CC(CC)CCCC)SC(C2=C(SC(C)=C3)C3=C(C4=CC(F)=C(CC(CC)CCCC)S4)C5=C2C=C(C6=CC=C(C7=C8C(C(C9=C(CC(CC)CCCC)SC(CC(CC)CCCC)=C9C8=O)=O)=C(C%10=CC=C(C)S%10)S7)S6)S5)=C1,FC(C(F)=C1)=CC2=C1C(C(/C2=C(C#N)\C#N)=C\C3=CC(C(CCCCCC)(CCCCCC)C4=C5C=C(C(CCCCCC)(CCCCCC)C6=C7SC(C8=C(SCC(CCCC)CC)C=C(/C=C9\C(C%10=C(C=C(F)C(F)=C%10)C9=O)=C(C#N)\C#N)S8)=C6)C7=C4)=C5S3)=O,CCCCC(Cc1sc(c2c1C(=O)c1c(sc(c1C2=O)c1ccc(s1)C)c1ccc(s1)c1sc2c(c1)c(c1cc(c(s1)CC(CCCC)CC)F)c1c(c2c2cc(c(s2)CC(CCCC)CC)F)cc(s1)C)CC(CCCC)CC)CC,CCCCCCC1(CCCCCC)c2cc3c4sc(cc4C(c3cc2c2c1cc(s2)c1sc(cc1SCC(CCCC)CC)/C=C\1/C(=O)c2c(C1=C(C#N)C#N)cc(c(c2)F)F)(CCCCCC)CCCCCC)/C=C/1\C(=O)c2c(C1=C(C#N)C#N)cc(c(c2)F)F,14.3
PM6,ID-4F,FC1=C(CC(CC)CCCC)SC(C2=C(SC(C)=C3)C3=C(C4=CC(F)=C(CC(CC)CCCC)S4)C5=C2C=C(C6=CC=C(C7=C8C(C(C9=C(CC(CC)CCCC)SC(CC(CC)CCCC)=C9C8=O)=O)=C(C%10=CC=C(C)S%10)S7)S6)S5)=C1,O=C1C2=C(C=C(F)C(F)=C2)C(/C1=C/C(S3)=CC4=C3C5=CC(C(CCCCCC)(CCCCCC)C6=C7SC(/C=C8/C(C(C=C(F)C(F)=C9)=C9C8=O)=C(C#N)\C#N)=C6)=C7C=C5C4(CCCCCC)CCCCCC)=C(C#N)/C#N,CCCCC(Cc1sc(c2c1C(=O)c1c(sc(c1C2=O)c1ccc(s1)C)c1ccc(s1)c1sc2c(c1)c(c1cc(c(s1)CC(CCCC)CC)F)c1c(c2c2cc(c(s2)CC(CCCC)CC)F)cc(s1)C)CC(CCCC)CC)CC,CCCCCCC1(CCCCCC)c2cc3c4sc(cc4C(c3cc2c2c1cc(s2)/C=C\1/C(=C(C#N)C#N)c2c(C1=O)cc(c(c2)F)F)(CCCCCC)CCCCCC)/C=C\1/C(=C(C#N)C#N)c2c(C1=O)cc(c(c2)F)F,6.4
BDT-ffBX-DT,SFPDI,CC(S1)=CC(C1=C2)=CC3=C2C=C(C4=C(CC(CCCCCCCCCC)CCCCCCCCCCCC)C=C(C5=C(F)C(F)=C(C6=CC(CC(CCCCCCCCCCCC)CCCCCCCCCC)=CS6)C7=NON=C57)S4)S3,CCCCCC(CCCCC)N1C(C2=C3C(C4=CC=C3C1=O)=C(C5=C(C6=C7C=C5C(C=C8)=CC(C(C9=C%10C=CC=C9)%11C%12=C%10C=CC=C%12)=C8C%13=C%11C=C(C%14=CC%15=C%16C(C%17=CC=C%16C(N(C%15=O)C(CCCCC)CCCCC)=O)=C%14C%18=C%19C%17=CC=C%20C%19=C(C=C%18)C(N(C%20=O)C(CCCCC)CCCCC)=O)C=C%13)C4=CC=C6C(N(C7=O)C(CCCCC)CCCCC)=O)C=C2)=O,CCCCCCCCCCCCC(Cc1csc(c1)c1c(F)c(F)c(c2c1non2)c1cc(c(s1)c1cc2c(s1)cc1c(c2)sc(c1)C)CC(CCCCCCCCCCCC)CCCCCCCCCC)CCCCCCCCCC,CCCCCC(n1c(=O)c2cc(c3ccc4c(c3)C3(c5c4ccc(c5)c4cc5c(=O)n(C(CCCCC)CCCCC)c(=O)c6c5c5c4c4ccc7c8c4c(c5cc6)ccc8c(=O)n(c7=O)C(CCCCC)CCCCC)c4ccccc4c4c3cccc4)c3c4c2c(c1=O)ccc4c1c2c3ccc3c2c(cc1)c(=O)n(c3=O)C(CCCCC)CCCCC)CCCCC,6.2
PM6,a-IT,FC1=C(CC(CC)CCCC)SC(C2=C(SC(C)=C3)C3=C(C4=CC(F)=C(CC(CC)CCCC)S4)C5=C2C=C(C6=CC=C(C7=C8C(C(C9=C(CC(CC)CCCC)SC(CC(CC)CCCC)=C9C8=O)=O)=C(C%10=CC=C(C)S%10)S7)S6)S5)=C1,ClC1=CC(C(/C(C2=O)=C/C3=CC(C(C4=CC=C(CCCCCC)C=C4)(C5=CC=C(CCCCCC)C=C5)C6=C7C=C8C(C(SC9=C%10SC%11=C9SC(/C=C%12C(C(C=CC(Cl)=C%13)=C%13C\%12=C(C#N)\C#N)=O)=C%11)=C%10C8(C%14=CC=C(CCCCCC)C=C%14)C%15=CC=C(CCCCCC)C=C%15)=C6)=C7S3)=C(C#N)\C#N)=C2C=C1,CCCCC(Cc1sc(c2c1C(=O)c1c(sc(c1C2=O)c1ccc(s1)C)c1ccc(s1)c1sc2c(c1)c(c1cc(c(s1)CC(CCCC)CC)F)c1c(c2c2cc(c(s2)CC(CCCC)CC)F)cc(s1)C)CC(CCCC)CC)CC,CCCCCCc1ccc(cc1)C1(c2ccc(cc2)CCCCCC)c2cc3c4sc(cc4C(c3cc2c2c1c1sc3c(c1s2)sc(c3)/C=C/1\C(=O)c2c(C1=C(C#N)C#N)cc(cc2)Cl)(c1ccc(cc1)CCCCCC)c1ccc(cc1)CCCCCC)/C=C/1\C(=O)c2c(C1=C(C#N)C#N)cc(cc2)Cl,11.46
PM6,N7IT,FC1=C(CC(CC)CCCC)SC(C2=C(SC(C)=C3)C3=C(C4=CC(F)=C(CC(CC)CCCC)S4)C5=C2C=C(C6=CC=C(C7=C8C(C(C9=C(CC(CC)CCCC)SC(CC(CC)CCCC)=C9C8=O)=O)=C(C%10=CC=C(C)S%10)S7)S6)S5)=C1,CCCCCCC(C=C1)=CC=C1C2(C3=CC=C(CCCCCC)C=C3)C(C4=C5C6=C(C=C(/C=C7C(C(C=C(Cl)C=C8)=C8C\7=C(C#N)\C#N)=C)S6)N4CCCCCCCC)=C(S5)C9=C2C=C%10C(C(C%11=C%10SC%12=C%11SC(/C=C%13C(C(C=C(Cl)C=C%14)=C%14C/%13=C(C#N)/C#N)=O)=C%12)(C%15=CC=C(CCCCCC)C=C%15)C%16=CC=C(CCCCCC)C=C%16)=C9,CCCCC(Cc1sc(c2c1C(=O)c1c(sc(c1C2=O)c1ccc(s1)C)c1ccc(s1)c1sc2c(c1)c(c1cc(c(s1)CC(CCCC)CC)F)c1c(c2c2cc(c(s2)CC(CCCC)CC)F)cc(s1)C)CC(CCCC)CC)CC,CCCCCCCCn1c2cc(sc2c2c1c1c(s2)c2c(C1(c1ccc(cc1)CCCCCC)c1ccc(cc1)CCCCCC)cc1c(c2)C(c2ccc(cc2)CCCCCC)(c2ccc(cc2)CCCCCC)c2c1sc1c2sc(c1)/C=C\1/C(=O)c2c(C1=C(C#N)C#N)ccc(c2)Cl)/C=C/1\C(=C)c2c(C1=C(C#N)C#N)ccc(c2)Cl,13.82
PM6,ITCPTC,FC1=C(CC(CC)CCCC)SC(C2=C(SC(C)=C3)C3=C(C4=CC(F)=C(CC(CC)CCCC)S4)C5=C2C=C(C6=CC=C(C7=C8C(C(C9=C(CC(CC)CCCC)SC(CC(CC)CCCC)=C9C8=O)=O)=C(C%10=CC=C(C)S%10)S7)S6)S5)=C1,O=C(C/1=C\C2=CC3=C(S2)C(C(C4=CC=C(C=C4)CCCCCC)(C5=C6C=C(C7=C5)C(C8=CC=C(C=C8)CCCCCC)(C9=C7SC%10=C9SC(/C=C%11C(C%12=CSC=C%12C/%11=C(C#N)/C#N)=O)=C%10)C%13=CC=C(C=C%13)CCCCCC)C%14=CC=C(C=C%14)CCCCCC)=C6S3)C%15=CSC=C%15C1=C(C#N)/C#N,CCCCC(Cc1sc(c2c1C(=O)c1c(sc(c1C2=O)c1ccc(s1)C)c1ccc(s1)c1sc2c(c1)c(c1cc(c(s1)CC(CCCC)CC)F)c1c(c2c2cc(c(s2)CC(CCCC)CC)F)cc(s1)C)CC(CCCC)CC)CC,CCCCCCc1ccc(cc1)C1(c2ccc(cc2)CCCCCC)c2cc3c4sc5c(c4C(c3cc2c2c1c1sc(cc1s2)/C=C/1\C(=C(C#N)C#N)c2c(C1=O)csc2)(c1ccc(cc1)CCCCCC)c1ccc(cc1)CCCCCC)sc(c5)/C=C\1/C(=C(C#N)C#N)c2c(C1=O)csc2,12.3
PM6,ITC-2Cl,FC1=C(CC(CC)CCCC)SC(C2=C(SC(C)=C3)C3=C(C4=CC(F)=C(CC(CC)CCCC)S4)C5=C2C=C(C6=CC=C(C7=C8C(C(C9=C(CC(CC)CCCC)SC(CC(CC)CCCC)=C9C8=O)=O)=C(C%10=CC=C(C)S%10)S7)S6)S5)=C1,O=C(C1=C(Cl)SC=C1C/2=C(C#N)\C#N)C2=C/C3=CC(SC4=C5C(C6=CC=C(CCCCCC)C=C6)(C7=CC=C(CCCCCC)C=C7)C8=C4C=C(C(C9=CC=C(CCCCCC)C=C9)(C%10=CC=C(CCCCCC)C=C%10)C%11=C%12SC%13=C%11SC(/C=C%14C(C%15=C(Cl)SC=C%15C/%14=C(C#N)\C#N)=O)=C%13)C%12=C8)=C5S3,CCCCC(Cc1sc(c2c1C(=O)c1c(sc(c1C2=O)c1ccc(s1)C)c1ccc(s1)c1sc2c(c1)c(c1cc(c(s1)CC(CCCC)CC)F)c1c(c2c2cc(c(s2)CC(CCCC)CC)F)cc(s1)C)CC(CCCC)CC)CC,CCCCCCc1ccc(cc1)C1(c2ccc(cc2)CCCCCC)c2cc3c4sc5c(c4C(c3cc2c2c1c1sc(cc1s2)/C=C/1\C(=C(C#N)C#N)c2c(C1=O)c(sc2)Cl)(c1ccc(cc1)CCCCCC)c1ccc(cc1)CCCCCC)sc(c5)/C=C\1/C(=C(C#N)C#N)c2c(C1=O)c(sc2)Cl,13.6
PM6,IT-4F,FC1=C(CC(CC)CCCC)SC(C2=C(SC(C)=C3)C3=C(C4=CC(F)=C(CC(CC)CCCC)S4)C5=C2C=C(C6=CC=C(C7=C8C(C(C9=C(CC(CC)CCCC)SC(CC(CC)CCCC)=C9C8=O)=O)=C(C%10=CC=C(C)S%10)S7)S6)S5)=C1,O=C1C2=C(C=C(F)C(F)=C2)C(/C1=C/C3=CC(S4)=C(S3)C5=C4C6=CC(C(C7=CC=C(CCCCCC)C=C7)(C8=CC=C(CCCCCC)C=C8)C9=C%10SC%11=C9SC(/C=C%12/C(C(C=C(F)C(F)=C%13)=C%13C%12=O)=C(C#N)\C#N)=C%11)=C%10C=C6C5(C%14=CC=C(CCCCCC)C=C%14)C%15=CC=C(CCCCCC)C=C%15)=C(C#N)/C#N,CCCCC(Cc1sc(c2c1C(=O)c1c(sc(c1C2=O)c1ccc(s1)C)c1ccc(s1)c1sc2c(c1)c(c1cc(c(s1)CC(CCCC)CC)F)c1c(c2c2cc(c(s2)CC(CCCC)CC)F)cc(s1)C)CC(CCCC)CC)CC,CCCCCCc1ccc(cc1)C1(c2ccc(cc2)CCCCCC)c2cc3c4sc5c(c4C(c3cc2c2c1c1sc(cc1s2)/C=C\1/C(=C(C#N)C#N)c2c(C1=O)cc(c(c2)F)F)(c1ccc(cc1)CCCCCC)c1ccc(cc1)CCCCCC)sc(c5)/C=C\1/C(=C(C#N)C#N)c2c(C1=O)cc(c(c2)F)F,12.9
PM6,IT-4Cl,FC1=C(CC(CC)CCCC)SC(C2=C(SC(C)=C3)C3=C(C4=CC(F)=C(CC(CC)CCCC)S4)C5=C2C=C(C6=CC=C(C7=C8C(C(C9=C(CC(CC)CCCC)SC(CC(CC)CCCC)=C9C8=O)=O)=C(C%10=CC=C(C)S%10)S7)S6)S5)=C1,O=C1C2=C(C=C(Cl)C(Cl)=C2)C(/C1=C/C3=CC4=C(S3)C(C(C5=CC=C(CCCCCC)C=C5)(C6=CC7=C(C=C86)C(C9=C7SC%10=C9SC(/C=C%11/C(C%12=C(C=C(Cl)C(Cl)=C%12)C%11=O)=C(C#N)/C#N)=C%10)(C%13=CC=C(CCCCCC)C=C%13)C%14=CC=C(CCCCCC)C=C%14)C%15=CC=C(CCCCCC)C=C%15)=C8S4)=C(C#N)/C#N,CCCCC(Cc1sc(c2c1C(=O)c1c(sc(c1C2=O)c1ccc(s1)C)c1ccc(s1)c1sc2c(c1)c(c1cc(c(s1)CC(CCCC)CC)F)c1c(c2c2cc(c(s2)CC(CCCC)CC)F)cc(s1)C)CC(CCCC)CC)CC,CCCCCCc1ccc(cc1)C1(c2ccc(cc2)CCCCCC)c2cc3c4sc5c(c4C(c3cc2c2c1c1sc(cc1s2)/C=C\1/C(=C(C#N)C#N)c2c(C1=O)cc(c(c2)Cl)Cl)(c1ccc(cc1)CCCCCC)c1ccc(cc1)CCCCCC)sc(c5)/C=C\1/C(=C(C#N)C#N)c2c(C1=O)cc(c(c2)Cl)Cl,12.7
PTB7-Th,FOIC,O=C(C1=C(C2=C(SC(C3=CC4=C(S3)C(C5=CC=C(S5)CC(CCCC)CC)=C6C=C(SC6=C4C7=CC=C(S7)CC(CCCC)CC)C)=C2S1)C)F)OCC(CCCC)CC,O=C(C(C=CC(F)=C1)=C1C/2=C(C#N)/C#N)C2=C/C(S3)=CC4=C3C(C5(C6=CC=C(CCCCCC)C=C6)C7=CC(CCCCCC)=CC=C7)=C(C8=C5C9=C(S8)C%10=C(C%11=C(C%10(C%12=CC=C(CCCCCC)C=C%12)C%13=CC(CCCCCC)=CC=C%13)C%14=C(C=C(/C=C%15C(C(C=CC(F)=C%16)=C%16C\%15=C(C#N)\C#N)=O)S%14)S%11)S9)S4,CCCCC(COC(=O)c1sc2c(c1F)c(sc2c1sc2c(c1)c(c1ccc(s1)CC(CCCC)CC)c1c(c2c2ccc(s2)CC(CCCC)CC)cc(s1)C)C)CC,CCCCCCc1cccc(c1)C1(c2ccc(cc2)CCCCCC)c2c3sc4c(c3sc2c2c1c1sc(cc1s2)/C=C/1\C(=O)c2c(C1=C(C#N)C#N)cc(cc2)F)C(c1c4sc2c1sc(c2)/C=C/1\C(=O)c2c(C1=C(C#N)C#N)cc(cc2)F)(c1ccc(cc1)CCCCCC)c1cccc(c1)CCCCCC,11.7
PBDB-TF,BTP-4Cl (Y7),FC1=C(CC(CC)CCCC)SC(C2=C(SC(C)=C3)C3=C(C4=CC(F)=C(CC(CC)CCCC)S4)C5=C2C=C(C6=CC=C(C7=C8C(C(C9=C(CC(CC)CCCC)SC(CC(CC)CCCC)=C9C8=O)=O)=C(C%10=CC=C(C)S%10)S7)S6)S5)=C1,O=C1C(/C(C2=C1C=C(Cl)C(Cl)=C2)=C(C#N)/C#N)=C\C(S3)=C(CCCCCCCCCCC)C4=C3C(N5CC(CC)CCCC)=C(S4)C6=C5C7=C(C(SC8=C9SC(/C=C(/C(C%10=C%11C=C(Cl)C(Cl)=C%10)=C(C#N)/C#N)C%11=O)=C8CCCCCCCCCCC)=C9N7CC(CC)CCCC)C%12=NSN=C6%12,CCCCC(Cc1sc(c2c1C(=O)c1c(sc(c1C2=O)c1ccc(s1)C)c1ccc(s1)c1sc2c(c1)c(c1cc(c(s1)CC(CCCC)CC)F)c1c(c2c2cc(c(s2)CC(CCCC)CC)F)cc(s1)C)CC(CCCC)CC)CC,CCCCCCCCCCCc1c(/C=C\2/C(=C(C#N)C#N)c3c(C2=O)cc(c(c3)Cl)Cl)sc2c1sc1c2n(c2c1c1nsnc1c1c2n(CC(CCCC)CC)c2c1sc1c2sc(c1CCCCCCCCCCC)/C=C\1/C(=C(C#N)C#N)c2c(C1=O)cc(c(c2)Cl)Cl)CC(CCCC)CC,16.5
PBDB-T,IT-4F,CC1=CC=C(C2=C(C(C3=C(CC(CC)CCCC)SC(CC(CC)CCCC)=C3C4=O)=O)C4=C(S2)C(S5)=CC=C5C6=CC7=C(S6)C(C8=CC=C(CC(CC)CCCC)S8)=C9C(SC(C)=C9)=C7C%10=CC=C(CC(CC)CCCC)S%10)S1,O=C1C2=C(C=C(F)C(F)=C2)C(/C1=C/C3=CC(S4)=C(S3)C5=C4C6=CC(C(C7=CC=C(CCCCCC)C=C7)(C8=CC=C(CCCCCC)C=C8)C9=C%10SC%11=C9SC(/C=C%12/C(C(C=C(F)C(F)=C%13)=C%13C%12=O)=C(C#N)\C#N)=C%11)=C%10C=C6C5(C%14=CC=C(CCCCCC)C=C%14)C%15=CC=C(CCCCCC)C=C%15)=C(C#N)/C#N,CCCCC(Cc1ccc(s1)c1c2cc(sc2c(c2c1sc(c2)C)c1ccc(s1)CC(CCCC)CC)c1ccc(s1)c1sc(c2c1C(=O)c1c(C2=O)c(sc1CC(CCCC)CC)CC(CCCC)CC)c1ccc(s1)C)CC,CCCCCCc1ccc(cc1)C1(c2ccc(cc2)CCCCCC)c2cc3c4sc5c(c4C(c3cc2c2c1c1sc(cc1s2)/C=C\1/C(=C(C#N)C#N)c2c(C1=O)cc(c(c2)F)F)(c1ccc(cc1)CCCCCC)c1ccc(cc1)CCCCCC)sc(c5)/C=C\1/C(=C(C#N)C#N)c2c(C1=O)cc(c(c2)F)F,9.3
PBDBTz-2,IT-4F,O=C(C1=C(CC(CCCC)CC)SC(CC(CCCC)CC)=C12)C3=C(C4=NC=C(C)S4)SC(C5=NC=C(C6=CC7=C(C8=CC=C(CC(CCCC)CC)S8)C(C(C)=CS9)=C9C(C%10=CC=C(CC(CCCC)CC)S%10)=C7S6)S5)=C3C2=O,O=C1C2=C(C=C(F)C(F)=C2)C(/C1=C/C3=CC(S4)=C(S3)C5=C4C6=CC(C(C7=CC=C(CCCCCC)C=C7)(C8=CC=C(CCCCCC)C=C8)C9=C%10SC%11=C9SC(/C=C%12/C(C(C=C(F)C(F)=C%13)=C%13C%12=O)=C(C#N)\C#N)=C%11)=C%10C=C6C5(C%14=CC=C(CCCCCC)C=C%14)C%15=CC=C(CCCCCC)C=C%15)=C(C#N)/C#N,CCCCC(Cc1ccc(s1)c1c2cc(sc2c(c2c1c(C)cs2)c1ccc(s1)CC(CCCC)CC)c1cnc(s1)c1sc(c2c1C(=O)c1c(C2=O)c(sc1CC(CCCC)CC)CC(CCCC)CC)c1ncc(s1)C)CC,CCCCCCc1ccc(cc1)C1(c2ccc(cc2)CCCCCC)c2cc3c4sc5c(c4C(c3cc2c2c1c1sc(cc1s2)/C=C\1/C(=C(C#N)C#N)c2c(C1=O)cc(c(c2)F)F)(c1ccc(cc1)CCCCCC)c1ccc(cc1)CCCCCC)sc(c5)/C=C\1/C(=C(C#N)C#N)c2c(C1=O)cc(c(c2)F)F,10.4
PBDBTz-5,IT-4F,O=C(C1=C(CC(CCCC)CC)SC(CC(CCCC)CC)=C12)C3=C(C4=CN=C(C)S4)SC(C5=CN=C(C6=CC7=C(C8=CC=C(CC(CCCC)CC)S8)C(C(C)=CS9)=C9C(C%10=CC=C(CC(CCCC)CC)S%10)=C7S6)S5)=C3C2=O,O=C1C2=C(C=C(F)C(F)=C2)C(/C1=C/C3=CC(S4)=C(S3)C5=C4C6=CC(C(C7=CC=C(CCCCCC)C=C7)(C8=CC=C(CCCCCC)C=C8)C9=C%10SC%11=C9SC(/C=C%12/C(C(C=C(F)C(F)=C%13)=C%13C%12=O)=C(C#N)\C#N)=C%11)=C%10C=C6C5(C%14=CC=C(CCCCCC)C=C%14)C%15=CC=C(CCCCCC)C=C%15)=C(C#N)/C#N,CCCCC(Cc1ccc(s1)c1c2cc(sc2c(c2c1c(C)cs2)c1ccc(s1)CC(CCCC)CC)c1ncc(s1)c1sc(c2c1C(=O)c1c(C2=O)c(sc1CC(CCCC)CC)CC(CCCC)CC)c1cnc(s1)C)CC,CCCCCCc1ccc(cc1)C1(c2ccc(cc2)CCCCCC)c2cc3c4sc5c(c4C(c3cc2c2c1c1sc(cc1s2)/C=C\1/C(=C(C#N)C#N)c2c(C1=O)cc(c(c2)F)F)(c1ccc(cc1)CCCCCC)c1ccc(cc1)CCCCCC)sc(c5)/C=C\1/C(=C(C#N)C#N)c2c(C1=O)cc(c(c2)F)F,9.6
J52,ITCCM-O,FC(C(F)=C(C1=CC=C(C)S1)C2=NN(CC(CCCCCC)CCCCCCCC)N=C32)=C3C(S4)=CC=C4C5=CC6=C(C7=CC=C(CC(CC)CCCC)S7)C8=C(C=C(C)S8)C(C9=CC=C(CC(CC)CCCC)S9)=C6S5,O=C(/C1=C\C2=CC3=C(S2)C(C(C4=CC=C(C=C4)CCCCCC)(C5=C6C=C(C7=C5)C(C8=CC=C(C=C8)CCCCCC)(C9=C7SC%10=C9SC(/C=C%11C(C%12=C(C/%11=C(C#N)/C#N)SC(C)=C%12)=O)=C%10)C%13=CC=C(C=C%13)CCCCCC)C%14=CC=C(C=C%14)CCCCCC)=C6S3)C%15=C(C1=O)SC(C)=C%15,CCCCCCCCC(Cn1nc2c(n1)c(c1ccc(s1)c1sc3c(c1)c(c1ccc(s1)CC(CCCC)CC)c1c(c3c3ccc(s3)CC(CCCC)CC)cc(s1)C)c(c(c2c1ccc(s1)C)F)F)CCCCCC,CCCCCCc1ccc(cc1)C1(c2ccc(cc2)CCCCCC)c2cc3c4sc5c(c4C(c3cc2c2c1c1sc(cc1s2)/C=C\1/C(=O)c2c(C1=O)cc(s2)C)(c1ccc(cc1)CCCCCC)c1ccc(cc1)CCCCCC)sc(c5)/C=C/1\C(=C(C#N)C#N)c2c(C1=O)cc(s2)C,5.5
PM6,Y6,FC1=C(CC(CC)CCCC)SC(C2=C(SC(C)=C3)C3=C(C4=CC(F)=C(CC(CC)CCCC)S4)C5=C2C=C(C6=CC=C(C7=C8C(C(C9=C(CC(CC)CCCC)SC(CC(CC)CCCC)=C9C8=O)=O)=C(C%10=CC=C(C)S%10)S7)S6)S5)=C1,CCCCCCCCCCCC(C(S1)=C2C(N3CC(CCCC)CC)=C1C4=C3C(N(C5=C6SC7=C5SC(/C=C8/C(C9=C(C=C(C(F)=C9)F)C8=O)=C(C#N)/C#N)=C7CCCCCCCCCCC)CC(CCCC)CC)=C6C%10=NSN=C4%10)=C(S2)/C=C%11/C(C%12=C(C=C(C(F)=C%12)F)C%11=O)=C(C#N)/C#N,CCCCC(Cc1sc(c2c1C(=O)c1c(sc(c1C2=O)c1ccc(s1)C)c1ccc(s1)c1sc2c(c1)c(c1cc(c(s1)CC(CCCC)CC)F)c1c(c2c2cc(c(s2)CC(CCCC)CC)F)cc(s1)C)CC(CCCC)CC)CC,CCCCCCCCCCCc1c2sc3c4c(nsn5)c5c6c7sc8c(CCCCCCCCCCC)c(/C=C9/C(c%10cc(F)c(F)cc%10C9=O)=C(C#N)/C#N)sc8c7n(CC(CC)CCCC)c6c4n(CC(CC)CCCC)c3c2sc1/C=C%11/C(c%12cc(F)c(F)cc%12C%11=O)=C(C#N)/C#N,15
J52,BTA3,FC(C(F)=C(C1=CC=C(C)S1)C2=NN(CC(CCCCCC)CCCCCCCC)N=C32)=C3C(S4)=CC=C4C5=CC6=C(C7=CC=C(CC(CC)CCCC)S7)C8=C(C=C(C)S8)C(C9=CC=C(CC(CC)CCCC)S9)=C6S5,O=C(/C(S/1)=C\C(C2=NN(CCCCCCCC)N=C23)=CC=C3C(S4)=CC5=C4C6=CC7=C(C=C6C5(C8=CC=C(CCCCCC)C=C8)C9=CC=C(CCCCCC)C=C9)C%10=C(C=C(C%11=CC=C(/C=C%12S/C(N(CC)C\%12=O)=C(C#N)\C#N)C%13=NN(CCCCCCCC)N=C%11%13)S%10)C7(C%14=CC=C(CCCCCC)C=C%14)C%15=CC=C(CCCCCC)C=C%15)N(CC)C1=C(C#N)\C#N,CCCCCCCCC(Cn1nc2c(n1)c(c1ccc(s1)c1sc3c(c1)c(c1ccc(s1)CC(CCCC)CC)c1c(c3c3ccc(s3)CC(CCCC)CC)cc(s1)C)c(c(c2c1ccc(s1)C)F)F)CCCCCC,CCCCCCc1ccc(cc1)C1(c2ccc(cc2)CCCCCC)c2cc3c4sc(cc4C(c3cc2c2c1cc(s2)c1ccc(c2c1nn(n2)CCCCCCCC)/C=c/1\sc(=C(C#N)C#N)n(c1=O)CC)(c1ccc(cc1)CCCCCC)c1ccc(cc1)CCCCCC)c1ccc(c2c1nn(n2)CCCCCCCC)/C=c\1/sc(=C(C#N)C#N)n(c1=O)CC,9.41
J52-Cl,BTA3,FC(C(F)=C(C1=CC=C(C)S1)C2=NN(CC(CCCCCC)CCCCCCCC)N=C32)=C3C(S4)=CC=C4C5=CC6=C(C7=CC(Cl)=C(CC(CC)CCCC)S7)C8=C(C=C(C)S8)C(C9=CC(Cl)=C(CC(CC)CCCC)S9)=C6S5,O=C(/C(S/1)=C\C(C2=NN(CCCCCCCC)N=C23)=CC=C3C(S4)=CC5=C4C6=CC7=C(C=C6C5(C8=CC=C(CCCCCC)C=C8)C9=CC=C(CCCCCC)C=C9)C%10=C(C=C(C%11=CC=C(/C=C%12S/C(N(CC)C\%12=O)=C(C#N)\C#N)C%13=NN(CCCCCCCC)N=C%11%13)S%10)C7(C%14=CC=C(CCCCCC)C=C%14)C%15=CC=C(CCCCCC)C=C%15)N(CC)C1=C(C#N)\C#N,CCCCCCCCC(Cn1nc2c(n1)c(c1ccc(s1)c1sc3c(c1)c(c1cc(c(s1)CC(CCCC)CC)Cl)c1c(c3c3cc(c(s3)CC(CCCC)CC)Cl)cc(s1)C)c(c(c2c1ccc(s1)C)F)F)CCCCCC,CCCCCCc1ccc(cc1)C1(c2ccc(cc2)CCCCCC)c2cc3c4sc(cc4C(c3cc2c2c1cc(s2)c1ccc(c2c1nn(n2)CCCCCCCC)/C=c/1\sc(=C(C#N)C#N)n(c1=O)CC)(c1ccc(cc1)CCCCCC)c1ccc(cc1)CCCCCC)c1ccc(c2c1nn(n2)CCCCCCCC)/C=c\1/sc(=C(C#N)C#N)n(c1=O)CC,10.5
PDCBT-2F,IT-M,CC1=C(F)C=C(S1)C2=C(C=C(S2)C3=CC(C(OCC(CCCCCC)CCCC)=O)=C(S3)C4=CC(F)=C(S4)C)C(OCC(CCCC)CCCCCC)=O,O=C1C2=C(C(/C1=C/C3=CC(SC4=C5C(C6=CC=C(C=C6)CCCCCC)(C7=CC=C(C=C7)CCCCCC)C8=CC9=C(C(C%10=CC=C(C=C%10)CCCCCC)(C%11=C9SC%12=C%11SC(/C=C%13/C(C%14=C(C%13=O)C=CC(C)=C%14)=C(C#N)\C#N)=C%12)C%15=CC=C(C=C%15)CCCCCC)C=C48)=C5S3)=C(C#N)/C#N)C=C(C)C=C2,CCCCCCC(COC(=O)c1cc(sc1c1cc(c(s1)C)F)c1cc(c(s1)c1cc(c(s1)C)F)C(=O)OCC(CCCCCC)CCCC)CCCC,CCCCCCc1ccc(cc1)C1(c2ccc(cc2)CCCCCC)c2cc3c4sc5c(c4C(c3cc2c2c1c1sc(cc1s2)/C=C/1\C(=O)c2c(C1=C(C#N)C#N)cc(cc2)C)(c1ccc(cc1)CCCCCC)c1ccc(cc1)CCCCCC)sc(c5)/C=C/1\C(=O)c2c(C1=C(C#N)C#N)cc(cc2)C,6.4
PTB7-Th,IEICO,O=C(C1=C(C2=C(SC(C3=CC4=C(S3)C(C5=CC=C(S5)CC(CCCC)CC)=C6C=C(SC6=C4C7=CC=C(S7)CC(CCCC)CC)C)=C2S1)C)F)OCC(CCCC)CC,O=C1C2=C(C=CC=C2)C(/C1=C/C3=C(OCC(CCCC)CC)C(S4)=C(S3)C5=C4C6=CC(C(C7=CC=C(CCCCCC)C=C7)(C8=CC(CCCCCC)=CC=C8)C9=C%10SC%11=C9SC(/C=C%12/C(C(C=CC=C%13)=C%13C%12=O)=C(C#N)\C#N)=C%11OCC(CCCC)CC)=C%10C=C6C5(C%14=CC(CCCCCC)=CC=C%14)C%15=CC=C(CCCCCC)C=C%15)=C(C#N)/C#N,CCCCC(COC(=O)c1sc2c(c1F)c(sc2c1sc2c(c1)c(c1ccc(s1)CC(CCCC)CC)c1c(c2c2ccc(s2)CC(CCCC)CC)cc(s1)C)C)CC,CCCCCCc1cccc(c1)C1(c2ccc(cc2)CCCCCC)c2c(c3c1cc1c4sc5c(c4C(c1c3)(c1ccc(cc1)CCCCCC)c1cccc(c1)CCCCCC)sc(c5OCC(CCCC)CC)/C=C/1\C(=O)c3c(C1=C(C#N)C#N)cccc3)sc1c2sc(c1OCC(CCCC)CC)/C=C/1\C(=O)c2c(C1=C(C#N)C#N)cccc2,7.2
PBQ-QF,IEICO-4F,CC1=CC2=C(S1)C(C3=CC=C(CC(CCCCC)=C)S3)=C4C=C(C5=CC=C(C6=C(F)C(F)=C(C7=CC=C(C)S7)C8=C6N=C(C9=CC=C(OCCC(CCCC)=C)C=C9)C(C%10=CC=C(OCCC(CCCC)=C)C=C%10)=N8)S5)SC4=C2C%11=CC=C(CCC(CCCC)=C)S%11,O=C1C2=C(C(/C1=C/C3=C(C(SC4=C5C(C6=CC(CCCCCC)=CC=C6)(C7=CC=C(C=C7)CCCCCC)C8=CC9=C(C(C%10=CC(CCCCCC)=CC=C%10)(C%11=C9SC%12=C%11SC(/C=C%13/C(C%14=C(C%13=O)C=C(F)C(F)=C%14)=C(C#N)\C#N)=C%12OCC(CC)CCCC)C%15=CC=C(C=C%15)CCCCCC)C=C48)=C5S3)OCC(CC)CCCC)=C(C#N)/C#N)C=C(F)C(F)=C2,CCCCCC(=C)Cc1ccc(s1)c1c2cc(sc2c(c2c1sc(c2)C)c1ccc(s1)CCC(=C)CCCC)c1ccc(s1)c1c(F)c(F)c(c2c1nc(c1ccc(cc1)OCCC(=C)CCCC)c(n2)c1ccc(cc1)OCCC(=C)CCCC)c1ccc(s1)C,CCCCCCc1cccc(c1)C1(c2ccc(cc2)CCCCCC)c2cc3c4sc5c(c4C(c3cc2c2c1c1sc(c(c1s2)OCC(CCCC)CC)/C=C\1/C(=C(C#N)C#N)c2c(C1=O)cc(c(c2)F)F)(c1ccc(cc1)CCCCCC)c1cccc(c1)CCCCCC)sc(c5OCC(CCCC)CC)/C=C\1/C(=C(C#N)C#N)c2c(C1=O)cc(c(c2)F)F,10.5
PvBDTTAZ,O-IDTBR,FC(C(F)=C(C1=CC=CS1)C2=NN(CCC)N=C23)=C3C4=CC=C(S4)C(S5)=C(CC(CCCCCCCCCC)CCCCCCCCCCCC)C=C5C6=C7C(C=CS7)=C(C8=CC(CC(CCCCCCCCCCCC)CCCCCCCCCC)=CS8)C9=C6C=CS9,CCCCCCCCC1(CCCCCCCC)C2=C(C=C(C(CCCCCCCC)(CCCCCCCC)C3=C4SC(C5=CC=C(/C=C6SC(N(CC)C\6=O)=S)C7=NSN=C75)=C3)C4=C2)C8=C1C=C(C9=CC=C(/C=C%10SC(N(CC)C\%10=O)=S)C%11=NSN=C%119)S8,CCCCCCCCCCCCC(Cc1csc(c1)c1c2sccc2c(c2c1ccs2)c1cc(c(s1)c1ccc(s1)c1c(F)c(F)c(c2c1nn(n2)CCC)c1cccs1)CC(CCCCCCCCCCCC)CCCCCCCCCC)CCCCCCCCCC,CCCCCCCCC1(CCCCCCCC)c2cc3c4sc(cc4C(c3cc2c2c1cc(s2)c1ccc(c2c1nsn2)/C=C/1\SC(=S)N(C1=O)CC)(CCCCCCCC)CCCCCCCC)c1ccc(c2c1nsn2)/C=C/1\SC(=S)N(C1=O)CC,11.4
PBDB-T,NCBDT,CC1=CC=C(C2=C(C(C3=C(CC(CC)CCCC)SC(CC(CC)CCCC)=C3C4=O)=O)C4=C(S2)C(S5)=CC=C5C6=CC7=C(S6)C(C8=CC=C(CC(CC)CCCC)S8)=C9C(SC(C)=C9)=C7C%10=CC=C(CC(CC)CCCC)S%10)S1,O=C(C/1=C\C2=CC(C(C3=CC=C(C=C3)CCCCCC)(C4=C5SC6=C(CCCCCCCC)C7=C(C(CCCCCCCC)=C64)SC8=C7C(C9=CC=C(C=C9)CCCCCC)(C%10=C8SC=C%10/C=C%11C(C%12=C(C/%11=C(C#N)/C#N)C=CC(F)=C%12)=O)C%13=CC=C(C=C%13)CCCCCC)C%14=CC=C(C=C%14)CCCCCC)=C5S2)C%15=C(C1=C(C#N)/C#N)C=C(F)C=C%15,CCCCC(Cc1ccc(s1)c1c2cc(sc2c(c2c1sc(c2)C)c1ccc(s1)CC(CCCC)CC)c1ccc(s1)c1sc(c2c1C(=O)c1c(C2=O)c(sc1CC(CCCC)CC)CC(CCCC)CC)c1ccc(s1)C)CC,CCCCCCCCc1c2sc3c(c2c(c2c1c1c(s2)c2c(C1(c1ccc(cc1)CCCCCC)c1ccc(cc1)CCCCCC)cc(s2)/C=C\1/C(=C(C#N)C#N)c2c(C1=O)ccc(c2)F)CCCCCCCC)C(c1c3scc1/C=C/1\C(=C(C#N)C#N)c2c(C1=O)cc(cc2)F)(c1ccc(cc1)CCCCCC)c1ccc(cc1)CCCCCC,10.19
PTPD3T,ITIC,CC(S1)=C2C(C(N(CC(CCCCCCCC)CCCCCC)C2=O)=O)=C1C3=C(CCCCCCCCCCCC)C=C(C4=CC=C(C5=CC(CCCCCCCCCCCC)=C(C)S5)S4)S3,O=C(C(C=CC=C1)=C1C/2=C(C#N)\C#N)C2=C/C3=CC(SC4=C5C(C6=CC=C(CCCCCC)C=C6)(C7=CC=C(CCCCCC)C=C7)C8=C4C=C(C(C9=CC=C(CCCCCC)C=C9)(C%10=CC=C(CCCCCC)C=C%10)C%11=C%12SC%13=C%11SC(/C=C%14C(C(C=CC=C%15)=C%15C/%14=C(C#N)\C#N)=O)=C%13)C%12=C8)=C5S3,CCCCCCCCCCCCc1cc(sc1c1sc(c2c1C(=O)N(C2=O)CC(CCCCCCCC)CCCCCC)C)c1ccc(s1)c1sc(c(c1)CCCCCCCCCCCC)C,CCCCCCc1ccc(cc1)C1(c2ccc(cc2)CCCCCC)c2cc3c4sc5c(c4C(c3cc2c2c1c1sc(cc1s2)/C=C/1\C(=O)c2c(C1=C(C#N)C#N)cccc2)(c1ccc(cc1)CCCCCC)c1ccc(cc1)CCCCCC)sc(c5)/C=C\1/C(=O)c2c(C1=C(C#N)C#N)cccc2,8.4
PTPD2T,ITIC,CC(S1)=C2C(C(N(CC(CCCC)CC)C2=O)=O)=C1C3=C(CCCCCCCCCCCC)C=C(C4=CC(CCCCCCCCCCCC)=C(C)C4)S3,O=C(C(C=CC=C1)=C1C/2=C(C#N)\C#N)C2=C/C3=CC(SC4=C5C(C6=CC=C(CCCCCC)C=C6)(C7=CC=C(CCCCCC)C=C7)C8=C4C=C(C(C9=CC=C(CCCCCC)C=C9)(C%10=CC=C(CCCCCC)C=C%10)C%11=C%12SC%13=C%11SC(/C=C%14C(C(C=CC=C%15)=C%15C/%14=C(C#N)\C#N)=O)=C%13)C%12=C8)=C5S3,CCCCCCCCCCCCC1=C(C)CC(=C1)c1cc(c(s1)c1sc(c2c1C(=O)N(C2=O)CC(CCCC)CC)C)CCCCCCCCCCCC,CCCCCCc1ccc(cc1)C1(c2ccc(cc2)CCCCCC)c2cc3c4sc5c(c4C(c3cc2c2c1c1sc(cc1s2)/C=C/1\C(=O)c2c(C1=C(C#N)C#N)cccc2)(c1ccc(cc1)CCCCCC)c1ccc(cc1)CCCCCC)sc(c5)/C=C\1/C(=O)c2c(C1=C(C#N)C#N)cccc2,7
PTPDBDT,ITIC,CC1=CC2=C(C3=CC=C(CC(CCCC)CC)S3)C4=C(C(C5=CC=C(CC(CC)CCCC)S5)=C2S1)C=C(C6=C(C(N(CCCCCCCC)C7=O)=O)C7=C(C)S6)S4,O=C(C(C=CC=C1)=C1C/2=C(C#N)\C#N)C2=C/C3=CC(SC4=C5C(C6=CC=C(CCCCCC)C=C6)(C7=CC=C(CCCCCC)C=C7)C8=C4C=C(C(C9=CC=C(CCCCCC)C=C9)(C%10=CC=C(CCCCCC)C=C%10)C%11=C%12SC%13=C%11SC(/C=C%14C(C(C=CC=C%15)=C%15C/%14=C(C#N)\C#N)=O)=C%13)C%12=C8)=C5S3,CCCCCCCCN1C(=O)c2c(C1=O)c(sc2c1sc2c(c1)c(c1ccc(s1)CC(CCCC)CC)c1c(c2c2ccc(s2)CC(CCCC)CC)cc(s1)C)C,CCCCCCc1ccc(cc1)C1(c2ccc(cc2)CCCCCC)c2cc3c4sc5c(c4C(c3cc2c2c1c1sc(cc1s2)/C=C/1\C(=O)c2c(C1=C(C#N)C#N)cccc2)(c1ccc(cc1)CCCCCC)c1ccc(cc1)CCCCCC)sc(c5)/C=C\1/C(=O)c2c(C1=C(C#N)C#N)cccc2,5.4
PBDB-T,BT-IC4F,CC1=CC=C(C2=C(C(C3=C(CC(CC)CCCC)SC(CC(CC)CCCC)=C3C4=O)=O)C4=C(S2)C(S5)=CC=C5C6=CC7=C(S6)C(C8=CC=C(CC(CC)CCCC)S8)=C9C(SC(C)=C9)=C7C%10=CC=C(CC(CC)CCCC)S%10)S1,FC1=CC2=C(C(C(/C2=C([N+]#[C-])\C#N)=C\C3=CC4=C(C(SC(C5=CC=C(C6=CC(C7(CC(CC)CCCC)CC(CC)CCCC)=C(S6)C8=C7C=C(S8)/C=C(/C9=C([N+]#[C-])\C#N)C(C%10=C9C=C(F)C(F)=C%10)=O)C%11=NSN=C5%11)=C%12)=C%12C4(CC(CC)CCCC)CC(CC)CCCC)S3)=O)C=C1F,CCCCC(Cc1ccc(s1)c1c2cc(sc2c(c2c1sc(c2)C)c1ccc(s1)CC(CCCC)CC)c1ccc(s1)c1sc(c2c1C(=O)c1c(C2=O)c(sc1CC(CCCC)CC)CC(CCCC)CC)c1ccc(s1)C)CC,CCCCC(CC1(CC(CCCC)CC)c2cc(sc2c2c1cc(s2)/C=C/1\C(=O)c2c(\C1=C(/[N+]#[C-])\C#N)cc(c(c2)F)F)c1ccc(c2c1nsn2)c1sc2c(c1)C(c1c2sc(c1)/C=C/1\C(=O)c2c(\C1=C(/[N+]#[C-])\C#N)cc(c(c2)F)F)(CC(CCCC)CC)CC(CCCC)CC)CC,9.83
PBDB-T,BT2F-IC4F,CC1=CC=C(C2=C(C(C3=C(CC(CC)CCCC)SC(CC(CC)CCCC)=C3C4=O)=O)C4=C(S2)C(S5)=CC=C5C6=CC7=C(S6)C(C8=CC=C(CC(CC)CCCC)S8)=C9C(SC(C)=C9)=C7C%10=CC=C(CC(CC)CCCC)S%10)S1,FC1=CC2=C(C(C(/C2=C([N+]#[C-])\C#N)=C\C3=CC4=C(C(SC(C5=C(F)C(F)=C(C6=NSN=C56)C7=CC(C8(CC(CC)CCCC)CC(CC)CCCC)=C(S7)C9=C8C=C(S9)/C=C(/C%10=C([N+]#[C-])\C#N)C(C%11=C%10C=C(F)C(F)=C%11)=O)=C%12)=C%12C4(CC(CC)CCCC)CC(CC)CCCC)S3)=O)C=C1F,CCCCC(Cc1ccc(s1)c1c2cc(sc2c(c2c1sc(c2)C)c1ccc(s1)CC(CCCC)CC)c1ccc(s1)c1sc(c2c1C(=O)c1c(C2=O)c(sc1CC(CCCC)CC)CC(CCCC)CC)c1ccc(s1)C)CC,CCCCC(CC1(CC(CCCC)CC)c2cc(sc2c2c1cc(s2)/C=C/1\C(=O)c2c(\C1=C(/[N+]#[C-])\C#N)cc(c(c2)F)F)c1c(F)c(F)c(c2c1nsn2)c1sc2c(c1)C(c1c2sc(c1)/C=C/1\C(=O)c2c(\C1=C(/[N+]#[C-])\C#N)cc(c(c2)F)F)(CC(CCCC)CC)CC(CCCC)CC)CC,8.45
PBDB-T,BTOR-IC4F,CC1=CC=C(C2=C(C(C3=C(CC(CC)CCCC)SC(CC(CC)CCCC)=C3C4=O)=O)C4=C(S2)C(S5)=CC=C5C6=CC7=C(S6)C(C8=CC=C(CC(CC)CCCC)S8)=C9C(SC(C)=C9)=C7C%10=CC=C(CC(CC)CCCC)S%10)S1,FC1=CC2=C(C(C(/C2=C([N+]#[C-])\C#N)=C\C3=CC4=C(C(SC(C5=C(OCCCCCCCC)C(OCCCCCCCC)=C(C6=NSN=C56)C7=CC(C8(CC(CC)CCCC)CC(CC)CCCC)=C(S7)C9=C8C=C(S9)/C=C(/C%10=C([N+]#[C-])\C#N)C(C%11=C%10C=C(F)C(F)=C%11)=O)=C%12)=C%12C4(CC(CC)CCCC)CC(CC)CCCC)S3)=O)C=C1F,CCCCC(Cc1ccc(s1)c1c2cc(sc2c(c2c1sc(c2)C)c1ccc(s1)CC(CCCC)CC)c1ccc(s1)c1sc(c2c1C(=O)c1c(C2=O)c(sc1CC(CCCC)CC)CC(CCCC)CC)c1ccc(s1)C)CC,CCCCCCCCOc1c(c2sc3c(c2)C(c2c3sc(c2)/C=C/2\C(=O)c3c(\C2=C(/[N+]#[C-])\C#N)cc(c(c3)F)F)(CC(CCCC)CC)CC(CCCC)CC)c2nsnc2c(c1OCCCCCCCC)c1sc2c(c1)C(c1c2sc(c1)/C=C/1\C(=O)c2c(\C1=C(/[N+]#[C-])\C#N)cc(c(c2)F)F)(CC(CCCC)CC)CC(CCCC)CC,11.48
PTB7-Th,IOTIC,O=C(C1=C(C2=C(SC(C3=CC4=C(S3)C(C5=CC=C(S5)CC(CCCC)CC)=C6C=C(SC6=C4C7=CC=C(S7)CC(CCCC)CC)C)=C2S1)C)F)OCC(CCCC)CC,O=C1C2=C(C=CC=C2)C(/C1=C/C3=CC(OCC(CCCC)CC)=C(C4=CC(C(C5=CC=C(CCCCCC)C=C5)(C6=CC(CCCCCC)=CC=C6)C7=C8C=C(C(C9=CC=C(CCCCCC)C=C9)(C%10=CC(CCCCCC)=CC=C%10)C%11=C%12SC(C(S%13)=C(OCC(CCCC)CC)C=C%13/C=C%14/C(C(C=CC=C%15)=C%15C%14=O)=C(C#N)\C#N)=C%11)C%12=C7)=C8S4)S3)=C(C#N)/C#N,CCCCC(COC(=O)c1sc2c(c1F)c(sc2c1sc2c(c1)c(c1ccc(s1)CC(CCCC)CC)c1c(c2c2ccc(s2)CC(CCCC)CC)cc(s1)C)C)CC,CCCCCCc1cccc(c1)C1(c2ccc(cc2)CCCCCC)c2cc(sc2c2c1cc1c3sc(cc3C(c1c2)(c1ccc(cc1)CCCCCC)c1cccc(c1)CCCCCC)c1sc(cc1OCC(CCCC)CC)/C=C/1\C(=O)c2c(C1=C(C#N)C#N)cccc2)c1sc(cc1OCC(CCCC)CC)/C=C/1\C(=O)c2c(C1=C(C#N)C#N)cccc2,6
PTB7-Th,IOTIC-2F,O=C(C1=C(C2=C(SC(C3=CC4=C(S3)C(C5=CC=C(S5)CC(CCCC)CC)=C6C=C(SC6=C4C7=CC=C(S7)CC(CCCC)CC)C)=C2S1)C)F)OCC(CCCC)CC,O=C1C2=C(C=C(F)C=C2)C(/C1=C/C3=CC(OCC(CCCC)CC)=C(C4=CC(C(C5=CC=C(CCCCCC)C=C5)(C6=CC(CCCCCC)=CC=C6)C7=C8C=C(C(C9=CC=C(CCCCCC)C=C9)(C%10=CC(CCCCCC)=CC=C%10)C%11=C%12SC(C(S%13)=C(OCC(CCCC)CC)C=C%13/C=C%14/C(C(C=C(F)C=C%15)=C%15C%14=O)=C(C#N)\C#N)=C%11)C%12=C7)=C8S4)S3)=C(C#N)/C#N,CCCCC(COC(=O)c1sc2c(c1F)c(sc2c1sc2c(c1)c(c1ccc(s1)CC(CCCC)CC)c1c(c2c2ccc(s2)CC(CCCC)CC)cc(s1)C)C)CC,CCCCCCc1cccc(c1)C1(c2ccc(cc2)CCCCCC)c2cc(sc2c2c1cc1c3sc(cc3C(c1c2)(c1ccc(cc1)CCCCCC)c1cccc(c1)CCCCCC)c1sc(cc1OCC(CCCC)CC)/C=C/1\C(=O)c2c(C1=C(C#N)C#N)cc(cc2)F)c1sc(cc1OCC(CCCC)CC)/C=C/1\C(=O)c2c(C1=C(C#N)C#N)cc(cc2)F,7.2
PTB7-Th,IOTIC-4F,O=C(C1=C(C2=C(SC(C3=CC4=C(S3)C(C5=CC=C(S5)CC(CCCC)CC)=C6C=C(SC6=C4C7=CC=C(S7)CC(CCCC)CC)C)=C2S1)C)F)OCC(CCCC)CC,O=C1C2=C(C=C(F)C(F)=C2)C(/C1=C/C3=CC(OCC(CCCC)CC)=C(C4=CC(C(C5=CC=C(CCCCCC)C=C5)(C6=CC(CCCCCC)=CC=C6)C7=C8C=C(C(C9=CC=C(CCCCCC)C=C9)(C%10=CC(CCCCCC)=CC=C%10)C%11=C%12SC(C(S%13)=C(OCC(CCCC)CC)C=C%13/C=C%14/C(C(C=C(F)C(C)=C%15)=C%15C%14=O)=C(C#N)\C#N)=C%11)C%12=C7)=C8S4)S3)=C(C#N)/C#N,CCCCC(COC(=O)c1sc2c(c1F)c(sc2c1sc2c(c1)c(c1ccc(s1)CC(CCCC)CC)c1c(c2c2ccc(s2)CC(CCCC)CC)cc(s1)C)C)CC,CCCCCCc1ccc(cc1)C1(c2cccc(c2)CCCCCC)c2cc3c4sc(cc4C(c3cc2c2c1cc(s2)c1sc(cc1OCC(CCCC)CC)/C=C\1/C(=C(C#N)C#N)c2c(C1=O)cc(c(c2)F)C)(c1ccc(cc1)CCCCCC)c1cccc(c1)CCCCCC)c1sc(cc1OCC(CCCC)CC)/C=C\1/C(=C(C#N)C#N)c2c(C1=O)cc(c(c2)F)F,10.2
PBDB-TF,BTP-eC7,FC1=C(CC(CC)CCCC)SC(C2=C(SC(C)=C3)C3=C(C4=CC(F)=C(CC(CC)CCCC)S4)C5=C2C=C(C6=CC=C(C7=C8C(C(C9=C(CC(CC)CCCC)SC(CC(CC)CCCC)=C9C8=O)=O)=C(C%10=CC=C(C)S%10)S7)S6)S5)=C1,ClC(C(Cl)=C1)=CC2=C1C(/C(C2=O)=C/C3=C(CCCCCCC)C(S4)=C(S3)C5=C4C6=C(N5CC(CCCC)CCCCCC)C7=C(C(SC8=C9SC(/C=C%10/C(C(C=C(Cl)C(Cl)=C%11)=C%11C%10=O)=C([N+]#[C-])\C#N)=C8CCCCCCC)=C9N7CC(CCCC)CCCCCC)C%12=NSN=C6%12)=C(C#N)/C#N,CCCCC(Cc1sc(c2c1C(=O)c1c(sc(c1C2=O)c1ccc(s1)C)c1ccc(s1)c1sc2c(c1)c(c1cc(c(s1)CC(CCCC)CC)F)c1c(c2c2cc(c(s2)CC(CCCC)CC)F)cc(s1)C)CC(CCCC)CC)CC,CCCCCCCc1c(/C=C\2/C(=C(C#N)C#N)c3c(C2=O)cc(c(c3)Cl)Cl)sc2c1sc1c2n(c2c1c1nsnc1c1c2n(CC(CCCCCC)CCCC)c2c1sc1c2sc(c1CCCCCCC)/C=C/1\C(=O)c2c(\C1=C(/[N+]#[C-])\C#N)cc(c(c2)Cl)Cl)CC(CCCCCC)CCCC,14.9
PBDB-TF,BTP-eC9,FC1=C(CC(CC)CCCC)SC(C2=C(SC(C)=C3)C3=C(C4=CC(F)=C(CC(CC)CCCC)S4)C5=C2C=C(C6=CC=C(C7=C8C(C(C9=C(CC(CC)CCCC)SC(CC(CC)CCCC)=C9C8=O)=O)=C(C%10=CC=C(C)S%10)S7)S6)S5)=C1,CCCCCCC(CCCC)CN(C1=C2SC3=C1SC(/C=C4C(C(C=C(Cl)C(Cl)=C5)=C5C/4=C(C#N)/C#N)=O)=C3CCCCCCCCC)C6=C2C7=NSN=C7C8=C6N(CC(CCCC)CCCCCC)C9=C8SC%10=C9SC(/C=C%11/C(C(C=C(Cl)C(Cl)=C%12)=C%12C%11=O)=C([N+]#[C-])\C#N)=C%10CCCCCCCCC,CCCCC(Cc1sc(c2c1C(=O)c1c(sc(c1C2=O)c1ccc(s1)C)c1ccc(s1)c1sc2c(c1)c(c1cc(c(s1)CC(CCCC)CC)F)c1c(c2c2cc(c(s2)CC(CCCC)CC)F)cc(s1)C)CC(CCCC)CC)CC,CCCCCCCCCc1c(/C=C/2\C(=C(C#N)C#N)c3c(C2=O)cc(c(c3)Cl)Cl)sc2c1sc1c2n(c2c1c1nsnc1c1c2n(CC(CCCCCC)CCCC)c2c1sc1c2sc(c1CCCCCCCCC)/C=C/1\C(=O)c2c(\C1=C(/[N+]#[C-])\C#N)cc(c(c2)Cl)Cl)CC(CCCCCC)CCCC,17.8
PBDB-TF,BTP-eC11,FC1=C(CC(CC)CCCC)SC(C2=C(SC(C)=C3)C3=C(C4=CC(F)=C(CC(CC)CCCC)S4)C5=C2C=C(C6=CC=C(C7=C8C(C(C9=C(CC(CC)CCCC)SC(CC(CC)CCCC)=C9C8=O)=O)=C(C%10=CC=C(C)S%10)S7)S6)S5)=C1,ClC(C(Cl)=C1)=CC2=C1C(/C(C2=O)=C/C3=C(CCCCCCCCCCC)C(S4)=C(S3)C5=C4C6=C(N5CC(CCCC)CCCCCC)C7=C(C(SC8=C9SC(/C=C%10/C(C(C=C(Cl)C(Cl)=C%11)=C%11C%10=O)=C([N+]#[C-])\C#N)=C8CCCCCCCCCCC)=C9N7CC(CCCC)CCCCCC)C%12=NSN=C6%12)=C(C#N)/C#N,CCCCC(Cc1sc(c2c1C(=O)c1c(sc(c1C2=O)c1ccc(s1)C)c1ccc(s1)c1sc2c(c1)c(c1cc(c(s1)CC(CCCC)CC)F)c1c(c2c2cc(c(s2)CC(CCCC)CC)F)cc(s1)C)CC(CCCC)CC)CC,CCCCCCCCCCCc1c(sc2c1sc1c2n(c2c1c1nsnc1c1c2n(CC(CCCCCC)CCCC)c2c1sc1c2sc(c1CCCCCCCCCCC)/C=C\1/C(=C(C#N)C#N)c2c(C1=O)cc(c(c2)Cl)Cl)CC(CCCCCC)CCCC)/C=C/1\C(=O)c2c(\C1=C(/[N+]#[C-])\C#N)cc(c(c2)Cl)Cl,16.9
PBDB-T,ITIC,CC1=CC=C(C2=C(C(C3=C(CC(CC)CCCC)SC(CC(CC)CCCC)=C3C4=O)=O)C4=C(S2)C(S5)=CC=C5C6=CC7=C(S6)C(C8=CC=C(CC(CC)CCCC)S8)=C9C(SC(C)=C9)=C7C%10=CC=C(CC(CC)CCCC)S%10)S1,O=C(C(C=CC=C1)=C1C/2=C(C#N)\C#N)C2=C/C3=CC(SC4=C5C(C6=CC=C(CCCCCC)C=C6)(C7=CC=C(CCCCCC)C=C7)C8=C4C=C(C(C9=CC=C(CCCCCC)C=C9)(C%10=CC=C(CCCCCC)C=C%10)C%11=C%12SC%13=C%11SC(/C=C%14C(C(C=CC=C%15)=C%15C/%14=C(C#N)\C#N)=O)=C%13)C%12=C8)=C5S3,CCCCC(Cc1ccc(s1)c1c2cc(sc2c(c2c1sc(c2)C)c1ccc(s1)CC(CCCC)CC)c1ccc(s1)c1sc(c2c1C(=O)c1c(C2=O)c(sc1CC(CCCC)CC)CC(CCCC)CC)c1ccc(s1)C)CC,CCCCCCc1ccc(cc1)C1(c2ccc(cc2)CCCCCC)c2cc3c4sc5c(c4C(c3cc2c2c1c1sc(cc1s2)/C=C/1\C(=O)c2c(C1=C(C#N)C#N)cccc2)(c1ccc(cc1)CCCCCC)c1ccc(cc1)CCCCCC)sc(c5)/C=C\1/C(=O)c2c(C1=C(C#N)C#N)cccc2,9.1
PBDB-T,IEICO-4F,CC1=CC=C(C2=C(C(C3=C(CC(CC)CCCC)SC(CC(CC)CCCC)=C3C4=O)=O)C4=C(S2)C(S5)=CC=C5C6=CC7=C(S6)C(C8=CC=C(CC(CC)CCCC)S8)=C9C(SC(C)=C9)=C7C%10=CC=C(CC(CC)CCCC)S%10)S1,O=C1C2=C(C(/C1=C/C3=C(C(SC4=C5C(C6=CC(CCCCCC)=CC=C6)(C7=CC=C(C=C7)CCCCCC)C8=CC9=C(C(C%10=CC(CCCCCC)=CC=C%10)(C%11=C9SC%12=C%11SC(/C=C%13/C(C%14=C(C%13=O)C=C(F)C(F)=C%14)=C(C#N)\C#N)=C%12OCC(CC)CCCC)C%15=CC=C(C=C%15)CCCCCC)C=C48)=C5S3)OCC(CC)CCCC)=C(C#N)/C#N)C=C(F)C(F)=C2,CCCCC(Cc1ccc(s1)c1c2cc(sc2c(c2c1sc(c2)C)c1ccc(s1)CC(CCCC)CC)c1ccc(s1)c1sc(c2c1C(=O)c1c(C2=O)c(sc1CC(CCCC)CC)CC(CCCC)CC)c1ccc(s1)C)CC,CCCCCCc1cccc(c1)C1(c2ccc(cc2)CCCCCC)c2cc3c4sc5c(c4C(c3cc2c2c1c1sc(c(c1s2)OCC(CCCC)CC)/C=C\1/C(=C(C#N)C#N)c2c(C1=O)cc(c(c2)F)F)(c1ccc(cc1)CCCCCC)c1cccc(c1)CCCCCC)sc(c5OCC(CCCC)CC)/C=C\1/C(=C(C#N)C#N)c2c(C1=O)cc(c(c2)F)F,7.59
PBT1-C,BTA3,O=C(C1=C(CC(CC)CCCC)SC(CC(CCCC)CC)=C12)C3=C(C4=CC=CS4)SC(C(S5)=CC=C5C6=CC7=C(C8=CC=C(CC(CCCCCC)CCCC)C=C8)C(SC=C9)=C9C(C%10=CC=C(CC(CCCC)CCCCCC)C=C%10)=C7S6)=C3C2=O,O=C(/C(S/1)=C\C(C2=NN(CCCCCCCC)N=C23)=CC=C3C(S4)=CC5=C4C6=CC7=C(C=C6C5(C8=CC=C(CCCCCC)C=C8)C9=CC=C(CCCCCC)C=C9)C%10=C(C=C(C%11=CC=C(/C=C%12S/C(N(CC)C\%12=O)=C(C#N)\C#N)C%13=NN(CCCCCCCC)N=C%11%13)S%10)C7(C%14=CC=C(CCCCCC)C=C%14)C%15=CC=C(CCCCCC)C=C%15)N(CC)C1=C(C#N)\C#N,CCCCCCC(Cc1ccc(cc1)c1c2cc(sc2c(c2c1scc2)c1ccc(cc1)CC(CCCCCC)CCCC)c1ccc(s1)c1sc(c2c1C(=O)c1c(C2=O)c(sc1CC(CCCC)CC)CC(CCCC)CC)c1cccs1)CCCC,CCCCCCc1ccc(cc1)C1(c2ccc(cc2)CCCCCC)c2cc3c4sc(cc4C(c3cc2c2c1cc(s2)c1ccc(c2c1nn(n2)CCCCCCCC)/C=c/1\sc(=C(C#N)C#N)n(c1=O)CC)(c1ccc(cc1)CCCCCC)c1ccc(cc1)CCCCCC)c1ccc(c2c1nn(n2)CCCCCCCC)/C=c\1/sc(=C(C#N)C#N)n(c1=O)CC,8.1
PBDB-T,BTA3,CC1=CC=C(C2=C(C(C3=C(CC(CC)CCCC)SC(CC(CC)CCCC)=C3C4=O)=O)C4=C(S2)C(S5)=CC=C5C6=CC7=C(S6)C(C8=CC=C(CC(CC)CCCC)S8)=C9C(SC(C)=C9)=C7C%10=CC=C(CC(CC)CCCC)S%10)S1,O=C(/C(S/1)=C\C(C2=NN(CCCCCCCC)N=C23)=CC=C3C(S4)=CC5=C4C6=CC7=C(C=C6C5(C8=CC=C(CCCCCC)C=C8)C9=CC=C(CCCCCC)C=C9)C%10=C(C=C(C%11=CC=C(/C=C%12S/C(N(CC)C\%12=O)=C(C#N)\C#N)C%13=NN(CCCCCCCC)N=C%11%13)S%10)C7(C%14=CC=C(CCCCCC)C=C%14)C%15=CC=C(CCCCCC)C=C%15)N(CC)C1=C(C#N)\C#N,CCCCC(Cc1ccc(s1)c1c2cc(sc2c(c2c1sc(c2)C)c1ccc(s1)CC(CCCC)CC)c1ccc(s1)c1sc(c2c1C(=O)c1c(C2=O)c(sc1CC(CCCC)CC)CC(CCCC)CC)c1ccc(s1)C)CC,CCCCCCc1ccc(cc1)C1(c2ccc(cc2)CCCCCC)c2cc3c4sc(cc4C(c3cc2c2c1cc(s2)c1ccc(c2c1nn(n2)CCCCCCCC)/C=c/1\sc(=C(C#N)C#N)n(c1=O)CC)(c1ccc(cc1)CCCCCC)c1ccc(cc1)CCCCCC)c1ccc(c2c1nn(n2)CCCCCCCC)/C=c\1/sc(=C(C#N)C#N)n(c1=O)CC,7
PffBT2T-TT,O-IDTBR,FC(C(F)=C(C1=NSN=C12)C3=CC(CC(CCCCCCCCCCC)CCCCCCCCC)=C(S3)C4=CC5=C(C=C(C)S5)S4)=C2C6=CC(CC(CCCCCCCCCCC)CCCCCCCCC)=C(C)S6,CCCCCCCCC1(CCCCCCCC)C2=C(C=C(C(CCCCCCCC)(CCCCCCCC)C3=C4SC(C5=CC=C(/C=C6SC(N(CC)C\6=O)=S)C7=NSN=C75)=C3)C4=C2)C8=C1C=C(C9=CC=C(/C=C%10SC(N(CC)C\%10=O)=S)C%11=NSN=C%119)S8,CCCCCCCCCCCC(Cc1cc(sc1C)c1c(F)c(F)c(c2c1nsn2)c1cc(c(s1)c1sc2c(c1)sc(c2)C)CC(CCCCCCCCCCC)CCCCCCCCC)CCCCCCCCC,CCCCCCCCC1(CCCCCCCC)c2cc3c4sc(cc4C(c3cc2c2c1cc(s2)c1ccc(c2c1nsn2)/C=C/1\SC(=S)N(C1=O)CC)(CCCCCCCC)CCCCCCCC)c1ccc(c2c1nsn2)/C=C/1\SC(=S)N(C1=O)CC,10.1
